Repository: JBWeiss-chem/netsunhinged

# NetsUnhinged

A vibe-coded web app that predicts whether a framework material (MOFs, ZIFs, zeolites and other nets)
is **potentially flexible** by treating it as a periodic network of rigid bodies joined by hinges
and pivots. It implements and generalises

> L. Sarkisov, R. L. Martin, M. Haranczyk, B. Smit, *On the Flexibility of Metal–Organic
> Frameworks*, J. Am. Chem. Soc. **2014**, 136, 2228, [doi:10.1021/ja411673b](https://doi.org/10.1021/ja411673b).

What it does:

* reads CIF files, also several at once and files with several structures (symmetry expansion,
  removal of guests, H and other dangling atoms); every structure gets a box in the app for fast
  switching, and each keeps its own settings and results,
* shows the structure in 3D, coloured by element, rigid body, or degrees of freedom,
* lets you **click atoms and bonds to choose what is flexible**,
* analyses the resulting mechanism twice: once infinitesimally (exact linear algebra) and once with the
  paper's finite deformation test (13 cell-perturbation regimes).

## Usage

After installing, start the app with:

```bash
netsunhinged
```

Your browser opens the app at http://127.0.0.1:8765. It runs only on your computer: nothing is
uploaded anywhere. Stop it with Ctrl+C in the terminal. `netsunhinged serve` does the same and takes
options: `--port 9000` uses another port, `--no-browser` does not open a browser window.

If the command is not found (e.g. because the environment you installed it into is not active), use
`python -m netsunhinged` instead.

Analyse CIF files from the command line:

```bash
netsunhinged analyze my.cif other.cif --preset paper
```

Every structure in each file is analysed. `netsunhinged analyze --help` lists all options. `python -m netsunhinged` works as well.

The **Examples** menu lists the literature structures in `netsunhinged/examples/`: open-licence (CC0)
copies from the Crystallography Open Database, named `{trivial name}_COD-{id}.cif` (see
`netsunhinged/examples/README.md`). In a source checkout, files in `examples_local/` (e.g. CSD
downloads, which may not be redistributed) appear locally as "Local only" and are never published.

# Example structures

All files come from the [Crystallography Open Database](https://www.crystallography.net) (COD), whose
data are dedicated to the public domain (CC0); please cite the original authors. Files are named
`{trivial name}_COD-{COD id}.cif`. Embedded SHELX data (refinement input, reflection lists) were
removed; the structures are unchanged. `catalog.json` defines the menu groups, names, order and the
citations. CIFs without a catalogue entry are listed under "Other".

| File | Material | Original publication | Result (automatic preset) |
|---|---|---|---|
| **Carboxylate MOFs** | | | |
| `MOF-5_COD-7240544.cif` | Zn₄O(bdc)₃ | Villemot et al., RSC Adv. 2020, 10, 18418 | no cell-changing mechanism; stretch regimes rigid, shear semi |
| `HKUST-1_COD-4128729.cif` | Cu₃(btc)₂ (with water on Cu) | Scatena et al., J. Am. Chem. Soc. 2019, 141, 9382 | rigid |
| `DMOF-1_COD-7038645.cif` | Zn₂(bdc)₂(dabco) | Kim et al., Dalton Trans. 2016, 45, 4187 | flexible: γ-shear |
| `MIL-53-Ga_COD-7000776.cif` | Ga(OH)(bdc)·H₂O | Volkringer et al., Dalton Trans. 2009, 2241 | flexible (α-shear and the followed mode) |
| **ZIFs** | | | |
| `ZIF-7_COD-4121899.cif` | Zn(bim)₂, SOD | Cai et al., J. Am. Chem. Soc. 2014, 136, 7961 | semi with all angles rigid; flexible once the Zn angles are freed |
| `ZIF-8_COD-7111971.cif` | Zn(mim)₂, SOD | Shekhah et al., Chem. Commun. 2014, 50, 2089 | rigid |
| `rho-ZnIm2_COD-4132678.cif` | Zn(im)₂, RHO | Brekalo et al., J. Am. Chem. Soc. 2018, 140, 10104 | rigid |
| **Zeolites** (zeolite preset) | | | |
| `Zeolite-A_COD-1532589.cif` | LTA, Rb/K form | Ikeda et al., Stud. Surf. Sci. Catal. 2001, 135, 3416 | semi (one-sided), 3 cell-changing modes |
| `Natrolite_COD-9013163.cif` | NAT, dehydrated (α₁-metanatrolite, 400 °C) | Wang et al., Am. Mineral. 2008, 93, 1191 | flexible (AB, AC, BC, AB-C) |
| `Zeolite-Rho_COD-1530545.cif` | RHO, Cs form | Parise et al., J. Phys. Chem. 1984, 88, 2303 | semi (one-sided), 6 cell-changing modes |

Notes:
* DMOF-1: the half-occupied carboxylate O (split across a mirror) is merged automatically; the dabco
  pillar is rotationally disordered and gives more C positions than dabco has, but it is a rigid body
  either way.
* Zeolite Rho: Si and Al share the T sites (mixed occupancy); each site is represented by Si.
* Zeolite A, natrolite and Rho: the extra-framework cations (K⁺, Rb⁺, Na⁺, Cs⁺) are treated as guests.
* rho-Zn(Im)₂ contains disordered guest molecules; *Remove guests* in the app speeds up loading.
* MIL-53(Cr) and MAF-6 (RHO-Zn(eim)₂) have no open-licence copy; MIL-53(Ga) and rho-Zn(Im)₂ replace them.

Locally, the original IZA zeolite files are kept in `examples_local/` (not published).

File: netsunhinged/examples/MOF-5_COD-7240544.cif
#------------------------------------------------------------------------------
#$Date: 2020-10-06 14:41:42 +0300 (Tue, 06 Oct 2020) $
#$Revision: 258100 $
#$URL: file:///home/coder/svn-repositories/_RELOADED_COD/cod-reloaded/cif/7/24/05/7240544.cif $
#------------------------------------------------------------------------------
#
# This file is available in the Crystallography Open Database (COD),
# http://www.crystallography.net/
#
# All data on this site have been placed in the public domain by the
# contributors.
#
data_7240544
loop_
_publ_author_name
'Villemot, Vincent'
'Hamel, Matthieu'
'Pansu, Robert B.'
'Leray, Isabelle'
'Bertrand, Guillaume H. V.'
_publ_section_title
;
 Unravelling the true MOF-5 luminescence
;
_journal_issue                   31
_journal_name_full               'RSC Advances'
_journal_page_first              18418
_journal_page_last               18422
_journal_paper_doi               10.1039/D0RA02509G
_journal_volume                  10
_journal_year                    2020
_chemical_formula_sum            'C24 H12 O13 Zn4'
_chemical_formula_weight         769.82
_space_group_crystal_system      cubic
_space_group_IT_number           225
_space_group_name_Hall           '-F 4 2 3'
_space_group_name_H-M_alt        'F m -3 m'
_atom_sites_solution_hydrogens   geom
_atom_sites_solution_primary     dual
_atom_sites_solution_secondary   difmap
_cell_angle_alpha                90
_cell_angle_beta                 90
_cell_angle_gamma                90
_cell_formula_units_Z            8
_cell_length_a                   25.8107(9)
_cell_length_b                   25.8107(9)
_cell_length_c                   25.8107(9)
_cell_measurement_reflns_used    9889
_cell_measurement_temperature    220(2)
_cell_measurement_theta_max      29.4091
_cell_measurement_theta_min      2.2318
_cell_volume                     17194.9(10)
_computing_cell_refinement       'SAINT V8.40A (Bruker Nano, Inc., 2019)'
_computing_data_collection       'Bruker Instrument Service vV6.2.10'
_computing_data_reduction        'SAINT V8.40A (Bruker Nano, Inc., 2019)'
_computing_molecular_graphics    'shelXle (C.B. Huebschle, rev 958)'
_computing_structure_refinement  'SHELXL-2018/3 (Sheldrick, 2018)'
_computing_structure_solution    'SHELXT 2014/5 (Sheldrick, 2014)'
_diffrn_ambient_temperature      220(2)
_diffrn_detector_area_resol_mean 7.41
_diffrn_detector_type            'Bruker PHOTON III area detector'
_diffrn_measured_fraction_theta_full 0.997
_diffrn_measured_fraction_theta_max 0.997
_diffrn_measurement_device       'Kappa diffractometer'
_diffrn_measurement_device_type  'Bruker D8 Quest'
_diffrn_measurement_method       '\f and \w scans'
_diffrn_radiation_monochromator  'multilayer mirror optics'
_diffrn_radiation_type           MoK\a
_diffrn_radiation_wavelength     0.71073
_diffrn_reflns_av_R_equivalents  0.1669
_diffrn_reflns_av_unetI/netI     0.0324
_diffrn_reflns_limit_h_max       31
_diffrn_reflns_limit_h_min       -29
_diffrn_reflns_limit_k_max       31
_diffrn_reflns_limit_k_min       -31
_diffrn_reflns_limit_l_max       31
_diffrn_reflns_limit_l_min       -31
_diffrn_reflns_number            64578
_diffrn_reflns_theta_full        25.63
_diffrn_reflns_theta_max         25.63
_diffrn_reflns_theta_min         2.23
_diffrn_source                   'microfocus sealed X-ray tube'
_diffrn_source_current           1.4
_diffrn_source_type              'Incoatec I\ms 70 W'
_diffrn_source_voltage           50
_exptl_absorpt_coefficient_mu    1.123
_exptl_absorpt_correction_T_max  0.75
_exptl_absorpt_correction_T_min  0.61
_exptl_absorpt_correction_type   multi-scan
_exptl_absorpt_process_details
;
SADABS-2016/2 - Bruker AXS area detector scaling and absorption correction
;
_exptl_crystal_colour            'translucent colourless'
_exptl_crystal_density_diffrn    0.595
_exptl_crystal_density_method    'not measured'
_exptl_crystal_description       parallelepiped
_exptl_crystal_F_000             3040
_exptl_crystal_size_max          0.152
_exptl_crystal_size_mid          0.137
_exptl_crystal_size_min          0.124
_refine_diff_density_max         0.556
_refine_diff_density_min         -0.338
_refine_ls_extinction_method     none
_refine_ls_goodness_of_fit_ref   1.119
_refine_ls_hydrogen_treatment    constr
_refine_ls_matrix_type           full
_refine_ls_number_parameters     25
_refine_ls_number_reflns         878
_refine_ls_number_restraints     0
_refine_ls_restrained_S_all      1.119
_refine_ls_R_factor_all          0.0883
_refine_ls_R_factor_gt           0.0619
_refine_ls_shift/su_max          0.000
_refine_ls_shift/su_mean         0.000
_refine_ls_structure_factor_coef Fsqd
_refine_ls_weighting_details
'w=1/[\s^2^(Fo^2^)+(0.1021P)^2^+46.1761P] where P=(Fo^2^+2Fc^2^)/3'
_refine_ls_weighting_scheme      calc
_refine_ls_wR_factor_gt          0.1692
_refine_ls_wR_factor_ref         0.1831
_reflns_number_gt                596
_reflns_number_total             878
_reflns_threshold_expression     'I > 2\s(I)'
_cod_data_source_file            d0ra02509g1.cif
_cod_data_source_block           dmf
_cod_depositor_comments
;
The following automatic conversions were performed:

data item '_exptl_absorpt_correction_type' value 'Multi-Scan' was
changed to 'multi-scan' in accordance with the
/home/data/users/saulius/crontab/automatic-downloads/rss-feeds/RSC/lib/dictionaries/cif_core.dic
dictionary named 'cif_core.dic' version 2.4.2 last updated on
2011-04-26.

Automatic conversion script
Id: cif_fix_values 7556 2019-12-06 15:28:31Z antanas 

 Adding full bibliography for 7240544.cif.
;
_cod_original_cell_volume        17194.9(18)
_cod_database_code               7240544
loop_
_space_group_symop_operation_xyz
'x, y, z'
'-x, -y, z'
'-x, y, -z'
'x, -y, -z'
'z, x, y'
'z, -x, -y'
'-z, -x, y'
'-z, x, -y'
'y, z, x'
'-y, z, -x'
'y, -z, -x'
'-y, -z, x'
'y, x, -z'
'-y, -x, -z'
'y, -x, z'
'-y, x, z'
'x, z, -y'
'-x, z, y'
'-x, -z, -y'
'x, -z, y'
'z, y, -x'
'z, -y, x'
'-z, y, x'
'-z, -y, -x'
'x, y+1/2, z+1/2'
'-x, -y+1/2, z+1/2'
'-x, y+1/2, -z+1/2'
'x, -y+1/2, -z+1/2'
'z, x+1/2, y+1/2'
'z, -x+1/2, -y+1/2'
'-z, -x+1/2, y+1/2'
'-z, x+1/2, -y+1/2'
'y, z+1/2, x+1/2'
'-y, z+1/2, -x+1/2'
'y, -z+1/2, -x+1/2'
'-y, -z+1/2, x+1/2'
'y, x+1/2, -z+1/2'
'-y, -x+1/2, -z+1/2'
'y, -x+1/2, z+1/2'
'-y, x+1/2, z+1/2'
'x, z+1/2, -y+1/2'
'-x, z+1/2, y+1/2'
'-x, -z+1/2, -y+1/2'
'x, -z+1/2, y+1/2'
'z, y+1/2, -x+1/2'
'z, -y+1/2, x+1/2'
'-z, y+1/2, x+1/2'
'-z, -y+1/2, -x+1/2'
'x+1/2, y, z+1/2'
'-x+1/2, -y, z+1/2'
'-x+1/2, y, -z+1/2'
'x+1/2, -y, -z+1/2'
'z+1/2, x, y+1/2'
'z+1/2, -x, -y+1/2'
'-z+1/2, -x, y+1/2'
'-z+1/2, x, -y+1/2'
'y+1/2, z, x+1/2'
'-y+1/2, z, -x+1/2'
'y+1/2, -z, -x+1/2'
'-y+1/2, -z, x+1/2'
'y+1/2, x, -z+1/2'
'-y+1/2, -x, -z+1/2'
'y+1/2, -x, z+1/2'
'-y+1/2, x, z+1/2'
'x+1/2, z, -y+1/2'
'-x+1/2, z, y+1/2'
'-x+1/2, -z, -y+1/2'
'x+1/2, -z, y+1/2'
'z+1/2, y, -x+1/2'
'z+1/2, -y, x+1/2'
'-z+1/2, y, x+1/2'
'-z+1/2, -y, -x+1/2'
'x+1/2, y+1/2, z'
'-x+1/2, -y+1/2, z'
'-x+1/2, y+1/2, -z'
'x+1/2, -y+1/2, -z'
'z+1/2, x+1/2, y'
'z+1/2, -x+1/2, -y'
'-z+1/2, -x+1/2, y'
'-z+1/2, x+1/2, -y'
'y+1/2, z+1/2, x'
'-y+1/2, z+1/2, -x'
'y+1/2, -z+1/2, -x'
'-y+1/2, -z+1/2, x'
'y+1/2, x+1/2, -z'
'-y+1/2, -x+1/2, -z'
'y+1/2, -x+1/2, z'
'-y+1/2, x+1/2, z'
'x+1/2, z+1/2, -y'
'-x+1/2, z+1/2, y'
'-x+1/2, -z+1/2, -y'
'x+1/2, -z+1/2, y'
'z+1/2, y+1/2, -x'
'z+1/2, -y+1/2, x'
'-z+1/2, y+1/2, x'
'-z+1/2, -y+1/2, -x'
'-x, -y, -z'
'x, y, -z'
'x, -y, z'
'-x, y, z'
'-z, -x, -y'
'-z, x, y'
'z, x, -y'
'z, -x, y'
'-y, -z, -x'
'y, -z, x'
'-y, z, x'
'y, z, -x'
'-y, -x, z'
'y, x, z'
'-y, x, -z'
'y, -x, -z'
'-x, -z, y'
'x, -z, -y'
'x, z, y'
'-x, z, -y'
'-z, -y, x'
'-z, y, -x'
'z, -y, -x'
'z, y, x'
'-x, -y+1/2, -z+1/2'
'x, y+1/2, -z+1/2'
'x, -y+1/2, z+1/2'
'-x, y+1/2, z+1/2'
'-z, -x+1/2, -y+1/2'
'-z, x+1/2, y+1/2'
'z, x+1/2, -y+1/2'
'z, -x+1/2, y+1/2'
'-y, -z+1/2, -x+1/2'
'y, -z+1/2, x+1/2'
'-y, z+1/2, x+1/2'
'y, z+1/2, -x+1/2'
'-y, -x+1/2, z+1/2'
'y, x+1/2, z+1/2'
'-y, x+1/2, -z+1/2'
'y, -x+1/2, -z+1/2'
'-x, -z+1/2, y+1/2'
'x, -z+1/2, -y+1/2'
'x, z+1/2, y+1/2'
'-x, z+1/2, -y+1/2'
'-z, -y+1/2, x+1/2'
'-z, y+1/2, -x+1/2'
'z, -y+1/2, -x+1/2'
'z, y+1/2, x+1/2'
'-x+1/2, -y, -z+1/2'
'x+1/2, y, -z+1/2'
'x+1/2, -y, z+1/2'
'-x+1/2, y, z+1/2'
'-z+1/2, -x, -y+1/2'
'-z+1/2, x, y+1/2'
'z+1/2, x, -y+1/2'
'z+1/2, -x, y+1/2'
'-y+1/2, -z, -x+1/2'
'y+1/2, -z, x+1/2'
'-y+1/2, z, x+1/2'
'y+1/2, z, -x+1/2'
'-y+1/2, -x, z+1/2'
'y+1/2, x, z+1/2'
'-y+1/2, x, -z+1/2'
'y+1/2, -x, -z+1/2'
'-x+1/2, -z, y+1/2'
'x+1/2, -z, -y+1/2'
'x+1/2, z, y+1/2'
'-x+1/2, z, -y+1/2'
'-z+1/2, -y, x+1/2'
'-z+1/2, y, -x+1/2'
'z+1/2, -y, -x+1/2'
'z+1/2, y, x+1/2'
'-x+1/2, -y+1/2, -z'
'x+1/2, y+1/2, -z'
'x+1/2, -y+1/2, z'
'-x+1/2, y+1/2, z'
'-z+1/2, -x+1/2, -y'
'-z+1/2, x+1/2, y'
'z+1/2, x+1/2, -y'
'z+1/2, -x+1/2, y'
'-y+1/2, -z+1/2, -x'
'y+1/2, -z+1/2, x'
'-y+1/2, z+1/2, x'
'y+1/2, z+1/2, -x'
'-y+1/2, -x+1/2, z'
'y+1/2, x+1/2, z'
'-y+1/2, x+1/2, -z'
'y+1/2, -x+1/2, -z'
'-x+1/2, -z+1/2, y'
'x+1/2, -z+1/2, -y'
'x+1/2, z+1/2, y'
'-x+1/2, z+1/2, -y'
'-z+1/2, -y+1/2, x'
'-z+1/2, y+1/2, -x'
'z+1/2, -y+1/2, -x'
'z+1/2, y+1/2, x'
loop_
_atom_site_type_symbol
_atom_site_label
_atom_site_fract_x
_atom_site_fract_y
_atom_site_fract_z
_atom_site_U_iso_or_equiv
_atom_site_adp_type
_atom_site_calc_flag
_atom_site_refinement_flags_adp
_atom_site_refinement_flags_occupancy
_atom_site_refinement_flags_posn
_atom_site_occupancy
_atom_site_disorder_assembly
_atom_site_disorder_group
Zn Zn1 0.70669(2) 0.70669(2) 0.29331(2) 0.0427(5) Uani d T P S 1 . .
O O1 0.75 0.75 0.25 0.039(2) Uani d T P S 1 . .
O O2 0.71828(12) 0.71828(12) 0.36633(15) 0.0798(13) Uani d T P S 1 . .
C C1 0.75 0.75 0.3884(3) 0.073(2) Uani d T P S 1 . .
C C2 0.75 0.75 0.4463(3) 0.073(2) Uani d T P S 1 . .
C C3 0.78221(19) 0.78221(19) 0.4734(2) 0.107(3) Uani d T P S 1 . .
H H3 0.804604 0.804604 0.455449 0.129 Uiso calc U P R 1 . .
loop_
_atom_site_aniso_label
_atom_site_aniso_U_11
_atom_site_aniso_U_22
_atom_site_aniso_U_33
_atom_site_aniso_U_12
_atom_site_aniso_U_13
_atom_site_aniso_U_23
Zn1 0.0427(5) 0.0427(5) 0.0427(5) -0.0004(2) 0.0004(2) 0.0004(2)
O1 0.039(2) 0.039(2) 0.039(2) 0 0 0
O2 0.099(2) 0.099(2) 0.041(2) -0.020(2) -0.0022(15) -0.0022(15)
C1 0.091(4) 0.091(4) 0.038(4) -0.007(6) 0 0
C2 0.092(4) 0.092(4) 0.037(4) -0.021(5) 0 0
C3 0.142(5) 0.142(5) 0.037(3) -0.075(5) 0.006(2) 0.006(2)
loop_
_atom_type_symbol
_atom_type_description
_atom_type_scat_dispersion_real
_atom_type_scat_dispersion_imag
_atom_type_scat_source
C C 0.0033 0.0016 'International Tables Vol C Tables 4.2.6.8 and 6.1.1.4'
H H 0.0000 0.0000 'International Tables Vol C Tables 4.2.6.8 and 6.1.1.4'
O O 0.0106 0.0060 'International Tables Vol C Tables 4.2.6.8 and 6.1.1.4'
Zn Zn 0.2839 1.4301 'International Tables Vol C Tables 4.2.6.8 and 6.1.1.4'
loop_
_geom_angle_atom_site_label_1
_geom_angle_atom_site_label_2
_geom_angle_atom_site_label_3
_geom_angle_site_symmetry_1
_geom_angle_site_symmetry_3
_geom_angle
_geom_angle_publ_flag
O2 Zn1 O2 11_566 8_656 106.16(15) ?
O2 Zn1 O2 11_566 . 106.15(15) ?
O2 Zn1 O2 8_656 . 106.15(15) ?
O2 Zn1 O1 11_566 . 112.61(14) ?
O2 Zn1 O1 8_656 . 112.61(14) ?
O2 Zn1 O1 . . 112.61(14) ?
Zn1 O1 Zn1 74_665 28_565 109.4710(10) ?
Zn1 O1 Zn1 74_665 51_655 109.5 ?
Zn1 O1 Zn1 28_565 51_655 109.5 ?
Zn1 O1 Zn1 74_665 . 109.5 ?
Zn1 O1 Zn1 28_565 . 109.4710(10) ?
Zn1 O1 Zn1 51_655 . 109.5 ?
C1 O2 Zn1 . . 128.9(4) ?
O2 C1 O2 74_665 . 127.5(7) ?
O2 C1 C2 74_665 . 116.2(4) ?
O2 C1 C2 . . 116.2(4) ?
C3 C2 C3 . 74_665 118.4(7) ?
C3 C2 C1 . . 120.8(4) ?
C3 C2 C1 74_665 . 120.8(4) ?
C2 C3 C3 . 98_556 120.8(4) ?
C2 C3 H3 . . 119.6 ?
C3 C3 H3 98_556 . 119.6 ?
loop_
_geom_bond_atom_site_label_1
_geom_bond_atom_site_label_2
_geom_bond_site_symmetry_2
_geom_bond_distance
_geom_bond_publ_flag
Zn1 O2 11_566 1.931(4) ?
Zn1 O2 8_656 1.931(4) ?
Zn1 O2 . 1.931(4) ?
Zn1 O1 . 1.9363(9) ?
O2 C1 . 1.291(5) ?
C1 C2 . 1.493(10) ?
C2 C3 . 1.369(7) ?
C2 C3 74_665 1.369(7) ?
C3 C3 98_556 1.371(12) ?
C3 H3 . 0.94 ?

File: netsunhinged/examples/ZIF-7_COD-4121899.cif
#------------------------------------------------------------------------------
#$Date: 2016-03-22 21:29:58 +0200 (Tue, 22 Mar 2016) $
#$Revision: 179020 $
#$URL: file:///home/coder/svn-repositories/_RELOADED_COD/cod-reloaded/cif/4/12/18/4121899.cif $
#------------------------------------------------------------------------------
#
# This file is available in the Crystallography Open Database (COD),
# http://www.crystallography.net/
#
# All data on this site have been placed in the public domain by the
# contributors.
#
data_4121899
loop_
_publ_author_name
'Cai, Wanxi'
'Lee, Taehee'
'Lee, Maro'
'Cho, Woosuk'
'Han, Doug-Young'
'Choi, Nakwon'
'Yip, Alex C. K.'
'Choi, Jungkyu'
_publ_section_title
;
 Thermal Structural Transitions and Carbon Dioxide Adsorption Properties
 of Zeolitic Imidazolate Framework-7 (ZIF-7).
;
_journal_issue                   22
_journal_name_full               'Journal of the American Chemical Society'
_journal_page_first              7961
_journal_paper_doi               10.1021/ja5016298
_journal_volume                  136
_journal_year                    2014
_chemical_formula_moiety         'C14 H10 N4 O2.24 Zn'
_chemical_formula_sum            'C14 H10 N4 O2.24 Zn'
_chemical_formula_weight         335.47
_chemical_name_common            ZIF-7
_chemical_name_systematic
;
ZIF-7
;
_space_group_IT_number           148
_symmetry_cell_setting           rhombohedral
_symmetry_space_group_name_Hall  '-R 3'
_symmetry_space_group_name_H-M   'R -3 :H'
_atom_sites_solution_hydrogens   geom
_atom_sites_solution_primary     direct
_atom_sites_solution_secondary   difmap
_audit_creation_method           SHELXL-97
_cell_angle_alpha                90.00
_cell_angle_beta                 90.00
_cell_angle_gamma                120.00
_cell_formula_units_Z            18
_cell_length_a                   22.989(3)
_cell_length_b                   22.989(3)
_cell_length_c                   15.763(3)
_cell_measurement_reflns_used    999
_cell_measurement_temperature    258(2)
_cell_measurement_theta_max      50
_cell_measurement_theta_min      10
_cell_volume                     7214.6(19)
_computing_cell_refinement       BrukerCELLNOW
_computing_data_collection       BrukerSMART
_computing_data_reduction        BrukerSAINT
_computing_molecular_graphics    Crystalmaker
_computing_publication_material  WinGX
_computing_structure_refinement  'SHELXL-97 (Sheldrick, 1997)'
_computing_structure_solution    'SHELXS-97 (Sheldrick, 1990)'
_diffrn_ambient_temperature      258(2)
_diffrn_measured_fraction_theta_full 0.898
_diffrn_measured_fraction_theta_max 0.898
_diffrn_radiation_monochromator  graphite
_diffrn_radiation_source         'fine-focus sealed tube'
_diffrn_radiation_type           MoK\a
_diffrn_radiation_wavelength     0.71073
_diffrn_reflns_av_R_equivalents  0.0998
_diffrn_reflns_av_sigmaI/netI    0.1923
_diffrn_reflns_limit_h_max       26
_diffrn_reflns_limit_h_min       -28
_diffrn_reflns_limit_k_max       14
_diffrn_reflns_limit_k_min       -26
_diffrn_reflns_limit_l_max       17
_diffrn_reflns_limit_l_min       -21
_diffrn_reflns_number            8134
_diffrn_reflns_theta_full        29.55
_diffrn_reflns_theta_max         29.55
_diffrn_reflns_theta_min         1.65
_exptl_absorpt_coefficient_mu    1.542
_exptl_absorpt_correction_T_max  0.9269
_exptl_absorpt_correction_T_min  0.8611
_exptl_absorpt_correction_type   multi-scan
_exptl_absorpt_process_details   'Blessing, Acta Cryst. (1995) A51 33-58'
_exptl_crystal_colour            colourless
_exptl_crystal_density_diffrn    1.390
_exptl_crystal_density_method    'not measured'
_exptl_crystal_F_000             3059
_exptl_crystal_size_max          0.10
_exptl_crystal_size_mid          0.07
_exptl_crystal_size_min          0.05
_refine_diff_density_max         0.623
_refine_diff_density_min         -0.549
_refine_diff_density_rms         0.092
_refine_ls_extinction_method     none
_refine_ls_goodness_of_fit_ref   1.038
_refine_ls_hydrogen_treatment    constr
_refine_ls_matrix_type           full
_refine_ls_number_parameters     195
_refine_ls_number_reflns         4035
_refine_ls_number_restraints     0
_refine_ls_restrained_S_all      1.038
_refine_ls_R_factor_all          0.1711
_refine_ls_R_factor_gt           0.0707
_refine_ls_shift/su_max          0.000
_refine_ls_shift/su_mean         0.000
_refine_ls_structure_factor_coef Fsqd
_refine_ls_weighting_details
'calc w=1/[\s^2^(Fo^2^)+(0.0200P)^2^+0.0000P] where P=(Fo^2^+2Fc^2^)/3'
_refine_ls_weighting_scheme      calc
_refine_ls_wR_factor_gt          0.1157
_refine_ls_wR_factor_ref         0.1270
_reflns_number_gt                1782
_reflns_number_total             4035
_reflns_threshold_expression     >2sigma(I)
_cod_data_source_file            ja5016298_si_002.cif
_cod_data_source_block           SODPhIM-ZIF-7
_cod_depositor_comments
;
The following automatic conversions were performed:

'_symmetry_cell_setting' value 'Rhombohedral' changed to
'rhombohedral' according to
/usr/data/users/saulius/crontab/automatic-downloads/rss-feeds/ACS/lib/dictionaries/cif_core.dic
dictionary named 'cif_core.dic' version 2.4.2 from 2011-04-26.

Automatic conversion script
Id: cif_fix_values 2281 2013-09-26 08:29:07Z andrius 

 Adding full bibliography for 4121899.cif.
;
_cod_original_cell_volume        7214(2)
_cod_original_sg_symbol_H-M      R-3
_cod_database_code               4121899
loop_
_symmetry_equiv_pos_as_xyz
'x, y, z'
'-y, x-y, z'
'-x+y, -x, z'
'x+2/3, y+1/3, z+1/3'
'-y+2/3, x-y+1/3, z+1/3'
'-x+y+2/3, -x+1/3, z+1/3'
'x+1/3, y+2/3, z+2/3'
'-y+1/3, x-y+2/3, z+2/3'
'-x+y+1/3, -x+2/3, z+2/3'
'-x, -y, -z'
'y, -x+y, -z'
'x-y, x, -z'
'-x+2/3, -y+1/3, -z+1/3'
'y+2/3, -x+y+1/3, -z+1/3'
'x-y+2/3, x+1/3, -z+1/3'
'-x+1/3, -y+2/3, -z+2/3'
'y+1/3, -x+y+2/3, -z+2/3'
'x-y+1/3, x+2/3, -z+2/3'
loop_
_atom_site_label
_atom_site_type_symbol
_atom_site_fract_x
_atom_site_fract_y
_atom_site_fract_z
_atom_site_U_iso_or_equiv
_atom_site_adp_type
_atom_site_occupancy
_atom_site_symmetry_multiplicity
_atom_site_calc_flag
_atom_site_refinement_flags
C1 C 0.6995(3) 0.0285(3) 0.1763(3) 0.0422(12) Uani 1 1 d .
H1 H 0.7382 0.0703 0.1720 0.051 Uiso 1 1 calc R
C2 C 0.6088(3) -0.0548(3) 0.2264(3) 0.0439(14) Uani 1 1 d .
C3 C 0.5529(3) -0.0986(3) 0.2722(3) 0.0545(15) Uani 1 1 d .
H3 H 0.5436 -0.0869 0.3248 0.065 Uiso 1 1 calc R
C4 C 0.5117(3) -0.1604(3) 0.2370(4) 0.0723(19) Uani 1 1 d .
H4 H 0.4738 -0.1913 0.2667 0.087 Uiso 1 1 calc R
C5 C 0.5251(3) -0.1785(3) 0.1563(4) 0.0754(19) Uani 1 1 d .
H5 H 0.4960 -0.2210 0.1345 0.090 Uiso 1 1 calc R
C6 C 0.7393(3) 0.0282(3) 0.4796(3) 0.0425(13) Uani 1 1 d .
C7 C 0.8013(3) 0.0480(3) 0.4434(4) 0.0588(16) Uani 1 1 d .
H7 H 0.8126 0.0679 0.3900 0.071 Uiso 1 1 calc R
C8 C 0.5345(3) 0.0596(3) 0.3269(3) 0.0468(14) Uani 1 1 d .
H8 H 0.5230 0.0319 0.2796 0.056 Uiso 1 1 calc R
C9 C 0.5903(3) 0.1202(3) 0.4306(3) 0.0518(15) Uani 1 1 d .
C10 C 0.6372(3) 0.1565(3) 0.4966(4) 0.072(2) Uani 1 1 d .
H10 H 0.6773 0.1562 0.5009 0.087 Uiso 1 1 calc R
C11 C 0.7443(3) 0.1972(3) 0.2400(3) 0.0536(15) Uani 1 1 d .
C12 C 0.6905(4) 0.1797(3) 0.1802(4) 0.0737(19) Uani 1 1 d .
H12 H 0.6505 0.1389 0.1832 0.088 Uiso 1 1 calc R
C13 C 0.6219(4) 0.1915(4) 0.5529(4) 0.094(2) Uani 1 1 d .
H13 H 0.6527 0.2158 0.5953 0.112 Uiso 1 1 calc R
C14 C 0.7017(4) 0.2271(4) 0.1175(4) 0.091(2) Uani 1 1 d .
H14 H 0.6683 0.2184 0.0780 0.109 Uiso 1 1 calc R
N1 N 0.6589(2) 0.0113(2) 0.2433(2) 0.0402(10) Uani 1 1 d .
N2 N 0.7480(2) 0.1604(2) 0.3092(2) 0.0462(11) Uani 1 1 d .
N3 N 0.6848(2) 0.0327(2) 0.4485(2) 0.0435(11) Uani 1 1 d .
N4 N 0.5923(2) 0.0811(2) 0.3661(2) 0.0456(11) Uani 1 1 d .
O1S O 0.0000 0.0000 0.642(2) 0.53(5) Uani 0.48 3 d SP
O2S O 0.8416 0.1646 0.6568 0.075 Uani 0.50 1 d P
O3S O 0.6667 0.3333 0.3333 0.169(15) Uani 0.48 6 d SP
O4S O 0.7832(7) 0.1794(8) 0.6104(17) 0.512(15) Uani 1 1 d .
O5S O 0.8167(13) 0.1389(6) 0.7535(12) 0.273(14) Uani 0.50 1 d P
Zn1 Zn 0.67190(3) 0.07047(3) 0.34160(4) 0.0403(2) Uani 1 1 d .
loop_
_atom_site_aniso_label
_atom_site_aniso_U_11
_atom_site_aniso_U_22
_atom_site_aniso_U_33
_atom_site_aniso_U_23
_atom_site_aniso_U_13
_atom_site_aniso_U_12
C1 0.045(3) 0.039(3) 0.043(3) 0.000(2) 0.002(2) 0.021(3)
C2 0.041(4) 0.051(4) 0.044(3) 0.005(3) -0.001(2) 0.026(3)
C3 0.041(4) 0.055(4) 0.062(3) 0.008(3) 0.008(3) 0.020(3)
C4 0.048(4) 0.061(5) 0.093(5) 0.014(4) 0.011(4) 0.016(4)
C5 0.057(5) 0.046(4) 0.108(5) -0.011(4) 0.004(4) 0.014(4)
C6 0.042(4) 0.033(3) 0.049(3) -0.006(2) 0.002(3) 0.016(3)
C7 0.050(4) 0.053(4) 0.075(4) 0.012(3) 0.016(3) 0.027(3)
C8 0.049(4) 0.059(4) 0.037(3) -0.011(3) -0.004(3) 0.030(3)
C9 0.035(3) 0.064(4) 0.051(3) -0.010(3) -0.002(3) 0.020(3)
C10 0.054(4) 0.090(5) 0.076(4) -0.020(4) -0.010(3) 0.039(4)
C11 0.066(4) 0.046(4) 0.050(3) -0.005(3) -0.014(3) 0.029(4)
C12 0.064(5) 0.071(5) 0.081(4) -0.002(4) -0.012(4) 0.030(4)
C13 0.085(6) 0.113(7) 0.076(5) -0.048(4) -0.020(4) 0.045(5)
C14 0.093(6) 0.086(6) 0.092(5) 0.001(5) -0.045(5) 0.044(5)
N1 0.042(3) 0.036(3) 0.039(2) -0.0023(19) 0.002(2) 0.017(2)
N2 0.049(3) 0.043(3) 0.035(2) 0.002(2) -0.003(2) 0.014(3)
N3 0.041(3) 0.044(3) 0.047(2) 0.002(2) -0.004(2) 0.023(2)
N4 0.037(3) 0.059(3) 0.043(2) -0.006(2) 0.001(2) 0.027(3)
O1S 0.69(9) 0.69(9) 0.22(4) 0.000 0.000 0.34(4)
O2S 0.094 0.069 0.069 0.011 0.037 0.046
O3S 0.21(2) 0.21(2) 0.090(19) 0.000 0.000 0.104(12)
O4S 0.214(12) 0.309(17) 1.08(4) -0.40(2) -0.318(19) 0.184(12)
O5S 0.36(3) 0.050(8) 0.267(16) 0.000(9) 0.288(19) -0.007(12)
Zn1 0.0368(4) 0.0410(4) 0.0402(3) 0.0009(3) 0.0035(3) 0.0173(3)
loop_
_atom_type_symbol
_atom_type_description
_atom_type_scat_dispersion_real
_atom_type_scat_dispersion_imag
_atom_type_scat_source
C C 0.0033 0.0016 'International Tables Vol C Tables 4.2.6.8 and 6.1.1.4'
N N 0.0061 0.0033 'International Tables Vol C Tables 4.2.6.8 and 6.1.1.4'
O O 0.0106 0.0060 'International Tables Vol C Tables 4.2.6.8 and 6.1.1.4'
Zn Zn 0.2839 1.4301 'International Tables Vol C Tables 4.2.6.8 and 6.1.1.4'
H H 0.0000 0.0000 'International Tables Vol C Tables 4.2.6.8 and 6.1.1.4'
loop_
_geom_angle_atom_site_label_1
_geom_angle_atom_site_label_2
_geom_angle_atom_site_label_3
_geom_angle
_geom_angle_site_symmetry_1
_geom_angle_site_symmetry_3
N3 C1 N1 116.0(5) 9_654 .
N3 C1 H1 122.0 9_654 .
N1 C1 H1 122.0 . .
C3 C2 C6 121.1(5) . 9_654
C3 C2 N1 131.0(5) . .
C6 C2 N1 107.9(4) 9_654 .
C4 C3 C2 117.1(5) . .
C4 C3 H3 121.5 . .
C2 C3 H3 121.5 . .
C3 C4 C5 121.9(6) . .
C3 C4 H4 119.0 . .
C5 C4 H4 119.0 . .
C7 C5 C4 121.1(6) 9_654 .
C7 C5 H5 119.4 9_654 .
C4 C5 H5 119.4 . .
C7 C6 C2 121.9(5) . 5_545
C7 C6 N3 130.2(5) . .
C2 C6 N3 107.9(4) 5_545 .
C5 C7 C6 116.9(6) 5_545 .
C5 C7 H7 121.6 5_545 .
C6 C7 H7 121.6 . .
N4 C8 N2 117.2(4) . 17
N4 C8 H8 121.4 . .
N2 C8 H8 121.4 17 .
C11 C9 N4 108.7(4) 17 .
C11 C9 C10 120.0(5) 17 .
N4 C9 C10 131.2(5) . .
C13 C10 C9 118.7(6) . .
C13 C10 H10 120.7 . .
C9 C10 H10 120.7 . .
C9 C11 N2 108.2(5) 18_545 .
C9 C11 C12 122.2(5) 18_545 .
N2 C11 C12 129.6(6) . .
C14 C12 C11 116.5(6) . .
C14 C12 H12 121.8 . .
C11 C12 H12 121.8 . .
C10 C13 C14 122.1(6) . 17
C10 C13 H13 118.9 . .
C14 C13 H13 118.9 17 .
C12 C14 C13 120.5(6) . 18_545
C12 C14 H14 119.7 . .
C13 C14 H14 119.7 18_545 .
C1 N1 C2 104.2(4) . .
C1 N1 Zn1 125.0(4) . .
C2 N1 Zn1 130.9(3) . .
C8 N2 C11 102.3(4) 18_545 .
C8 N2 Zn1 135.2(4) 18_545 .
C11 N2 Zn1 122.5(4) . .
C1 N3 C6 103.9(4) 5_545 .
C1 N3 Zn1 124.3(4) 5_545 .
C6 N3 Zn1 131.7(3) . .
C8 N4 C9 103.6(4) . .
C8 N4 Zn1 132.6(3) . .
C9 N4 Zn1 123.7(3) . .
O2S O2S O5S 111.3(10) 13_656 13_656
O2S O2S O4S 101.1(9) 13_656 13_656
O5S O2S O4S 138.9(9) 13_656 13_656
O2S O2S O5S 50.9(10) 13_656 .
O5S O2S O5S 162.15(13) 13_656 .
O4S O2S O5S 55.7(8) 13_656 .
O2S O2S O4S 60.9(9) 13_656 .
O5S O2S O4S 56.2(8) 13_656 .
O4S O2S O4S 162.03(13) 13_656 .
O5S O2S O4S 107.7(8) . .
O5S O4S O2S 66.0(12) 13_656 13_656
O5S O4S O2S 49.9(11) 13_656 .
O2S O4S O2S 17.97(14) 13_656 .
O2S O5S O4S 73.9(10) 13_656 13_656
O2S O5S O2S 17.85(13) 13_656 .
O4S O5S O2S 58.3(10) 13_656 .
N3 Zn1 N1 111.56(16) . .
N3 Zn1 N4 103.58(17) . .
N1 Zn1 N4 113.63(17) . .
N3 Zn1 N2 115.21(17) . .
N1 Zn1 N2 105.31(16) . .
N4 Zn1 N2 107.75(19) . .
loop_
_geom_bond_atom_site_label_1
_geom_bond_atom_site_label_2
_geom_bond_distance
_geom_bond_site_symmetry_2
C1 N3 1.342(6) 9_654
C1 N1 1.333(6) .
C1 H1 0.9300 .
C2 C3 1.376(7) .
C2 C6 1.409(6) 9_654
C2 N1 1.398(6) .
C3 C4 1.371(8) .
C3 H3 0.9300 .
C4 C5 1.419(8) .
C4 H4 0.9300 .
C5 C7 1.368(8) 9_654
C5 H5 0.9300 .
C6 C7 1.385(7) .
C6 C2 1.409(6) 5_545
C6 N3 1.398(6) .
C7 C5 1.367(8) 5_545
C7 H7 0.9300 .
C8 N4 1.317(6) .
C8 N2 1.315(6) 17
C8 H8 0.9300 .
C9 C11 1.367(7) 17
C9 N4 1.374(6) .
C9 C10 1.429(7) .
C10 C13 1.355(8) .
C10 H10 0.9300 .
C11 C9 1.367(7) 18_545
C11 N2 1.408(6) .
C11 C12 1.444(8) .
C12 C14 1.397(8) .
C12 H12 0.9300 .
C13 C14 1.422(10) 17
C13 H13 0.9300 .
C14 C13 1.422(10) 18_545
C14 H14 0.9300 .
N1 Zn1 1.983(4) .
N2 C8 1.315(6) 18_545
N2 Zn1 1.995(4) .
N3 C1 1.342(6) 5_545
N3 Zn1 1.985(4) .
N4 Zn1 2.001(4) .
O2S O2S 0.5364 13_656
O2S O5S 1.36(2) 13_656
O2S O4S 1.519(19) 13_656
O2S O5S 1.631(15) .
O2S O4S 1.706(14) .
O4S O5S 1.475(18) 13_656
O4S O2S 1.519(19) 13_656
O5S O2S 1.36(2) 13_656
O5S O4S 1.475(18) 13_656
loop_
_geom_torsion_atom_site_label_1
_geom_torsion_atom_site_label_2
_geom_torsion_atom_site_label_3
_geom_torsion_atom_site_label_4
_geom_torsion
_geom_torsion_site_symmetry_1
_geom_torsion_site_symmetry_4
C6 C2 C3 C4 0.8(8) 9_654 .
N1 C2 C3 C4 178.1(5) . .
C2 C3 C4 C5 -0.8(9) . .
C3 C4 C5 C7 -0.2(10) . 9_654
C2 C6 C7 C5 -1.2(8) 5_545 5_545
N3 C6 C7 C5 -179.9(5) . 5_545
C11 C9 C10 C13 -1.9(10) 17 .
N4 C9 C10 C13 -179.8(6) . .
C9 C11 C12 C14 -0.2(9) 18_545 .
N2 C11 C12 C14 -179.9(6) . .
C9 C10 C13 C14 1.1(12) . 17
C11 C12 C14 C13 0.9(10) . 18_545
N3 C1 N1 C2 1.8(6) 9_654 .
N3 C1 N1 Zn1 -178.5(3) 9_654 .
C3 C2 N1 C1 -179.3(5) . .
C6 C2 N1 C1 -1.8(6) 9_654 .
C3 C2 N1 Zn1 0.9(8) . .
C6 C2 N1 Zn1 178.5(3) 9_654 .
C9 C11 N2 C8 0.1(6) 18_545 18_545
C12 C11 N2 C8 179.9(6) . 18_545
C9 C11 N2 Zn1 178.4(4) 18_545 .
C12 C11 N2 Zn1 -1.8(8) . .
C7 C6 N3 C1 178.6(6) . 5_545
C2 C6 N3 C1 -0.3(5) 5_545 5_545
C7 C6 N3 Zn1 -1.6(8) . .
C2 C6 N3 Zn1 179.5(3) 5_545 .
N2 C8 N4 C9 -0.5(6) 17 .
N2 C8 N4 Zn1 -176.0(4) 17 .
C11 C9 N4 C8 0.4(6) 17 .
C10 C9 N4 C8 178.5(7) . .
C11 C9 N4 Zn1 176.4(4) 17 .
C10 C9 N4 Zn1 -5.5(9) . .
O2S O2S O4S O5S 150.8(8) 13_656 13_656
O4S O2S O4S O5S 150.8(8) 13_656 13_656
O5S O2S O4S O5S 171.5(3) . 13_656
O5S O2S O4S O2S -150.8(8) 13_656 13_656
O4S O2S O4S O2S 0.005(2) 13_656 13_656
O5S O2S O4S O2S 20.8(6) . 13_656
O5S O2S O5S O2S -0.005(8) 13_656 13_656
O4S O2S O5S O2S 148.9(10) 13_656 13_656
O4S O2S O5S O2S -23.5(8) . 13_656
O2S O2S O5S O4S -148.9(10) 13_656 13_656
O5S O2S O5S O4S -148.9(10) 13_656 13_656
O4S O2S O5S O4S -172.4(2) . 13_656
C1 N3 Zn1 N1 -105.9(4) 5_545 .
C6 N3 Zn1 N1 74.3(5) . .
C1 N3 Zn1 N4 16.7(4) 5_545 .
C6 N3 Zn1 N4 -163.1(4) . .
C1 N3 Zn1 N2 134.1(4) 5_545 .
C6 N3 Zn1 N2 -45.6(5) . .
C1 N1 Zn1 N3 -117.9(4) . .
C2 N1 Zn1 N3 61.8(5) . .
C1 N1 Zn1 N4 125.5(4) . .
C2 N1 Zn1 N4 -54.8(5) . .
C1 N1 Zn1 N2 7.8(4) . .
C2 N1 Zn1 N2 -172.5(4) . .
C8 N4 Zn1 N3 -125.8(5) . .
C9 N4 Zn1 N3 59.5(4) . .
C8 N4 Zn1 N1 -4.6(5) . .
C9 N4 Zn1 N1 -179.3(4) . .
C8 N4 Zn1 N2 111.7(5) . .
C9 N4 Zn1 N2 -63.0(4) . .
C8 N2 Zn1 N3 4.2(6) 18_545 .
C11 N2 Zn1 N3 -173.5(4) . .
C8 N2 Zn1 N1 -119.2(5) 18_545 .
C11 N2 Zn1 N1 63.1(4) . .
C8 N2 Zn1 N4 119.2(5) 18_545 .
C11 N2 Zn1 N4 -58.5(4) . .

File: netsunhinged/examples/ZIF-8_COD-7111971.cif
#------------------------------------------------------------------------------
#$Date: 2023-12-22 17:07:40 +0200 (Fri, 22 Dec 2023) $
#$Revision: 288505 $
#$URL: file:///home/coder/svn-repositories/_RELOADED_COD/cod-reloaded/cif/7/11/19/7111971.cif $
#------------------------------------------------------------------------------
#
# This file is available in the Crystallography Open Database (COD),
# http://www.crystallography.net/
#
# All data on this site have been placed in the public domain by the
# contributors.
#
data_7111971
loop_
_publ_author_name
'Osama Shekhah'
'Raja Swaidan'
'Youssef Belmabkhout'
'Marike du Plessis'
'Tia Jacobs'
'Leonard J. Barbour'
'Ingo Pinnau'
'Mohamed Eddaoudi'
_publ_section_title
;
 The liquid phase epitaxy approach for the successful construction of
 ultra-thin and defect-free ZIF-8 membranes: pure and mixed gas transport
 study
;
_journal_name_full               Chem.Commun.
_journal_page_first              2089
_journal_paper_doi               10.1039/c3cc47495j
_journal_volume                  50
_journal_year                    2014
_chemical_formula_moiety         'C8 H10 N4 Zn, C H3'
_chemical_formula_sum            'C9 H13 N4 Zn'
_chemical_formula_weight         242.60
_chemical_name_common            ZIF8_Eth35bar
_space_group_IT_number           217
_symmetry_cell_setting           cubic
_symmetry_space_group_name_Hall  'I -4 2 3'
_symmetry_space_group_name_H-M   'I -4 3 m'
_atom_sites_solution_hydrogens   geom
_atom_sites_solution_primary     direct
_atom_sites_solution_secondary   difmap
_audit_creation_method           SHELXL-97
_cell_angle_alpha                90.00
_cell_angle_beta                 90.00
_cell_angle_gamma                90.00
_cell_formula_units_Z            12
_cell_length_a                   16.986(14)
_cell_length_b                   16.986(14)
_cell_length_c                   16.986(14)
_cell_measurement_reflns_used    3084
_cell_measurement_temperature    298(2)
_cell_measurement_theta_max      24.20
_cell_measurement_theta_min      2.40
_cell_volume                     4901(7)
_computing_cell_refinement       'Bruker SAINT'
_computing_data_collection       'Bruker APEX2'
_computing_data_reduction        'Bruker SAINT'
_computing_molecular_graphics    'X-Seed (Barbour,2001;Atwood & Barbour,2003)'
_computing_structure_refinement  'SHELXL-97 (Sheldrick, 1997)'
_computing_structure_solution    'SHELXS-97 (Sheldrick, 1990)'
_diffrn_ambient_temperature      298(2)
_diffrn_measured_fraction_theta_full 1.000
_diffrn_measured_fraction_theta_max 0.986
_diffrn_measurement_device_type  'Bruker APEX-II CCD'
_diffrn_measurement_method       '\f and \w scans'
_diffrn_radiation_monochromator  graphite
_diffrn_radiation_source         'fine-focus sealed tube'
_diffrn_radiation_type           MoK\a
_diffrn_radiation_wavelength     0.71073
_diffrn_reflns_av_R_equivalents  0.0445
_diffrn_reflns_av_sigmaI/netI    0.0317
_diffrn_reflns_limit_h_max       22
_diffrn_reflns_limit_h_min       -17
_diffrn_reflns_limit_k_max       22
_diffrn_reflns_limit_k_min       -19
_diffrn_reflns_limit_l_max       20
_diffrn_reflns_limit_l_min       -18
_diffrn_reflns_number            10664
_diffrn_reflns_theta_full        27.00
_diffrn_reflns_theta_max         28.37
_diffrn_reflns_theta_min         1.70
_diffrn_standards_number         0
_exptl_absorpt_coefficient_mu    1.481
_exptl_absorpt_correction_T_max  0.7764
_exptl_absorpt_correction_T_min  0.7560
_exptl_absorpt_correction_type   multi-scan
_exptl_absorpt_process_details   'Symmetry-related measurements'
_exptl_crystal_colour            Colourless
_exptl_crystal_density_diffrn    0.986
_exptl_crystal_density_method    'not measured'
_exptl_crystal_description       'Hexagonal Prism'
_exptl_crystal_F_000             1500
_exptl_crystal_size_max          0.20
_exptl_crystal_size_mid          0.19
_exptl_crystal_size_min          0.18
_refine_diff_density_max         0.295
_refine_diff_density_min         -0.184
_refine_diff_density_rms         0.051
_refine_ls_abs_structure_details 'Flack H D (1983), Acta Cryst. A39, 876-881'
_refine_ls_abs_structure_Flack   0.01(2)
_refine_ls_extinction_method     none
_refine_ls_goodness_of_fit_ref   1.041
_refine_ls_hydrogen_treatment    constr
_refine_ls_matrix_type           full
_refine_ls_number_parameters     33
_refine_ls_number_reflns         1128
_refine_ls_number_restraints     0
_refine_ls_restrained_S_all      1.041
_refine_ls_R_factor_all          0.0481
_refine_ls_R_factor_gt           0.0291
_refine_ls_shift/su_max          0.000
_refine_ls_shift/su_mean         0.000
_refine_ls_structure_factor_coef Fsqd
_refine_ls_weighting_details
'calc w=1/[\s^2^(Fo^2^)+(0.0449P)^2^+0.0000P] where P=(Fo^2^+2Fc^2^)/3'
_refine_ls_weighting_scheme      calc
_refine_ls_wR_factor_gt          0.0685
_refine_ls_wR_factor_ref         0.0768
_reflns_number_gt                915
_reflns_number_total             1128
_reflns_threshold_expression     >2sigma(I)
_iucr_refine_instructions_details
;
TITL MDPZIF8_Eth35bar_0m in I-43m
CELL 0.71073 16.9860 16.9860 16.9860 90.000 90.000 90.000
ZERR 12.0000 0.0143 0.0143 0.0143 0.000 0.000 0.000
LATT -2
SYMM Y, -X, -Z
SYMM -X, -Y, Z
SYMM -Y, X, -Z
SYMM -X, Z, -Y
SYMM X, -Y, -Z
SYMM -X, -Z, Y
SYMM -Z, -Y, X
SYMM -X, Y, -Z
SYMM Z, -Y, -X
SYMM Z, X, Y
SYMM Y, Z, X
SYMM -Y, -Z, X
SYMM Z, -X, -Y
SYMM -Y, Z, -X
SYMM -Z, -X, Y
SYMM -Z, X, -Y
SYMM Y, -Z, -X
SYMM -Y, -X, Z
SYMM Y, X, Z
SYMM X, -Z, -Y
SYMM X, Z, Y
SYMM -Z, Y, -X
SYMM Z, Y, X
SFAC C H N ZN
UNIT 108 156 48 12
MERG 2
FMAP 2
GRID
PLAN 5
TEMP 25
SIZE 0.2 0.19 0.18
BOND $H
CONF
HTAB
OMIT   -2 7 19
OMIT   -10 10 16
OMIT   -5 5 16
OMIT   5 10 19
OMIT   -10 12 14
OMIT   3 9 20
OMIT   5 9 20
OMIT   -8 14 14
OMIT   -5 8 19
OMIT   4 11 19
OMIT   4 12 18
OMIT   -2 6 20
OMIT  4 7 17
OMIT  -4 8 18
L.S. 20
ACTA 54
WGHT    0.044900
FVAR       0.07330
ZN1   4    0.500000    0.000000    0.250000    10.25000    0.05228    0.05228 =
         0.04709    0.00000    0.00000    0.00000
C2    1    0.622997    0.007931    0.377003    10.50000    0.05260    0.04270 =
         0.05260   -0.00098    0.00039    0.00098
N1    3    0.590218   -0.031570    0.317599    11.00000    0.05765    0.05047 =
         0.05383   -0.00438   -0.00869    0.00425
C1    1    0.630696   -0.101366    0.313907    11.00000    0.07609    0.05491 =
         0.07489   -0.01897   -0.01601    0.01122
AFIX  43
H1    2    0.621014   -0.141998    0.278509    11.00000   -1.20000
AFIX   0
C3    1    0.594609    0.085777    0.405391    10.50000    0.08046    0.05846 =
         0.08046   -0.01578   -0.01684    0.01578
AFIX 123
H3A   2    0.551590    0.103071    0.373073    10.25000   -1.50000
H3B   2    0.636689    0.123391    0.402450    10.25000   -1.50000
H3C   2    0.577231    0.081099    0.458966    10.25000   -1.50000
H3D   2    0.625417    0.101970    0.449920    10.25000   -1.50000
H3E   2    0.540318    0.081650    0.420543    10.25000   -1.50000
H3F   2    0.599775    0.123941    0.364027    10.25000   -1.50000
HKLF 4
 
REM  MDPZIF8_Eth35bar_0m in I-43m
REM R1 =  0.0291 for    915 Fo > 4sig(Fo)  and  0.0481 for all   1128 data
REM     33 parameters refined using      0 restraints
 
END  
     
WGHT      0.0449      0.0000 
REM Highest difference peak  0.295,  deepest hole -0.184,  1-sigma level  0.051
Q1    1   0.5000  0.2560  0.5000  10.25000  0.05    0.29
Q2    1   0.5510 -0.0043  0.2976  11.00000  0.05    0.22
Q3    1   0.5442 -0.0328  0.2927  11.00000  0.05    0.22
Q4    1   0.7491 -0.2509  0.2509  10.16667  0.05    0.20
Q5    1   0.4548 -0.0289  0.2935  11.00000  0.05    0.20

;
_cod_data_source_file            c3cc47495j.txt
_cod_data_source_block           C:eth35bar.CIF
_cod_depositor_comments
;
The following automatic conversions were performed:

data name '_iucr_refine_instruction_details' was replaced with
'_iucr_refine_instructions_details' as specified in the replacement
file 'data/replacement-values/replacement_tags.lst'.

Automatic conversion script
Id: cif_correct_tags 9268 2022-04-12 08:56:07Z antanas 
;
_cod_original_sg_symbol_H-M      I-43m
_cod_database_code               7111971
loop_
_symmetry_equiv_pos_as_xyz
'x, y, z'
'y, -x, -z'
'-x, -y, z'
'-y, x, -z'
'-x, z, -y'
'x, -y, -z'
'-x, -z, y'
'-z, -y, x'
'-x, y, -z'
'z, -y, -x'
'z, x, y'
'y, z, x'
'-y, -z, x'
'z, -x, -y'
'-y, z, -x'
'-z, -x, y'
'-z, x, -y'
'y, -z, -x'
'-y, -x, z'
'y, x, z'
'x, -z, -y'
'x, z, y'
'-z, y, -x'
'z, y, x'
'x+1/2, y+1/2, z+1/2'
'y+1/2, -x+1/2, -z+1/2'
'-x+1/2, -y+1/2, z+1/2'
'-y+1/2, x+1/2, -z+1/2'
'-x+1/2, z+1/2, -y+1/2'
'x+1/2, -y+1/2, -z+1/2'
'-x+1/2, -z+1/2, y+1/2'
'-z+1/2, -y+1/2, x+1/2'
'-x+1/2, y+1/2, -z+1/2'
'z+1/2, -y+1/2, -x+1/2'
'z+1/2, x+1/2, y+1/2'
'y+1/2, z+1/2, x+1/2'
'-y+1/2, -z+1/2, x+1/2'
'z+1/2, -x+1/2, -y+1/2'
'-y+1/2, z+1/2, -x+1/2'
'-z+1/2, -x+1/2, y+1/2'
'-z+1/2, x+1/2, -y+1/2'
'y+1/2, -z+1/2, -x+1/2'
'-y+1/2, -x+1/2, z+1/2'
'y+1/2, x+1/2, z+1/2'
'x+1/2, -z+1/2, -y+1/2'
'x+1/2, z+1/2, y+1/2'
'-z+1/2, y+1/2, -x+1/2'
'z+1/2, y+1/2, x+1/2'
loop_
_atom_site_label
_atom_site_type_symbol
_atom_site_fract_x
_atom_site_fract_y
_atom_site_fract_z
_atom_site_U_iso_or_equiv
_atom_site_adp_type
_atom_site_occupancy
_atom_site_symmetry_multiplicity
_atom_site_calc_flag
_atom_site_refinement_flags
Zn1 Zn 0.5000 0.0000 0.2500 0.05055(18) Uani 1 4 d S
C2 C 0.62300(11) 0.0079(3) 0.37700(11) 0.0493(8) Uani 1 2 d S
N1 N 0.59022(12) -0.03157(11) 0.31760(11) 0.0540(5) Uani 1 1 d .
C1 C 0.63070(16) -0.10137(15) 0.31391(17) 0.0686(7) Uani 1 1 d .
H1 H 0.6210 -0.1420 0.2785 0.082 Uiso 1 1 calc R
C3 C 0.5946(2) 0.0858(2) 0.4054(2) 0.0731(11) Uani 1 2 d S
H3A H 0.5516 0.1031 0.3731 0.110 Uiso 0.25 1 calc PR
H3B H 0.6367 0.1234 0.4025 0.110 Uiso 0.25 1 calc PR
H3C H 0.5772 0.0811 0.4590 0.110 Uiso 0.25 1 calc PR
H3D H 0.6254 0.1020 0.4499 0.110 Uiso 0.25 1 calc PR
H3E H 0.5403 0.0816 0.4205 0.110 Uiso 0.25 1 calc PR
H3F H 0.5998 0.1239 0.3640 0.110 Uiso 0.25 1 calc PR
loop_
_atom_site_aniso_label
_atom_site_aniso_U_11
_atom_site_aniso_U_22
_atom_site_aniso_U_33
_atom_site_aniso_U_23
_atom_site_aniso_U_13
_atom_site_aniso_U_12
Zn1 0.0523(2) 0.0523(2) 0.0471(3) 0.000 0.000 0.000
C2 0.0526(9) 0.043(2) 0.0526(9) -0.0010(12) 0.0004(12) 0.0010(12)
N1 0.0577(11) 0.0505(10) 0.0538(11) -0.0044(8) -0.0087(9) 0.0042(9)
C1 0.0761(17) 0.0549(14) 0.0749(18) -0.0190(13) -0.0160(13) 0.0112(13)
C3 0.0805(16) 0.058(2) 0.0805(16) -0.0158(15) -0.017(2) 0.0158(15)
loop_
_atom_type_symbol
_atom_type_description
_atom_type_scat_dispersion_real
_atom_type_scat_dispersion_imag
_atom_type_scat_source
C C 0.0033 0.0016 'International Tables Vol C Tables 4.2.6.8 and 6.1.1.4'
H H 0.0000 0.0000 'International Tables Vol C Tables 4.2.6.8 and 6.1.1.4'
N N 0.0061 0.0033 'International Tables Vol C Tables 4.2.6.8 and 6.1.1.4'
Zn Zn 0.2839 1.4301 'International Tables Vol C Tables 4.2.6.8 and 6.1.1.4'
loop_
_geom_angle_atom_site_label_1
_geom_angle_atom_site_label_2
_geom_angle_atom_site_label_3
_geom_angle
_geom_angle_site_symmetry_1
_geom_angle_site_symmetry_3
N1 Zn1 N1 109.47(6) 3_655 28_545
N1 Zn1 N1 109.46(12) 3_655 .
N1 Zn1 N1 109.48(6) 28_545 .
N1 Zn1 N1 109.48(6) 3_655 26
N1 Zn1 N1 109.46(12) 28_545 26
N1 Zn1 N1 109.47(6) . 26
N1 C2 N1 112.3(4) . 23_656
N1 C2 C3 123.85(19) . .
N1 C2 C3 123.85(19) 23_656 .
C2 N1 C1 105.1(3) . .
C2 N1 Zn1 128.5(2) . .
C1 N1 Zn1 126.36(17) . .
C1 C1 N1 108.79(14) 23_656 .
C1 C1 H1 125.6 23_656 .
N1 C1 H1 125.6 . .
C2 C3 H3A 109.5 . .
C2 C3 H3B 109.5 . .
H3A C3 H3B 109.5 . .
C2 C3 H3C 109.5 . .
H3A C3 H3C 109.5 . .
H3B C3 H3C 109.5 . .
C2 C3 H3D 109.5 . .
H3A C3 H3D 141.1 . .
H3B C3 H3D 56.3 . .
H3C C3 H3D 56.3 . .
C2 C3 H3E 109.5 . .
H3A C3 H3E 56.3 . .
H3B C3 H3E 141.1 . .
H3C C3 H3E 56.3 . .
H3D C3 H3E 109.5 . .
C2 C3 H3F 109.5 . .
H3A C3 H3F 56.3 . .
H3B C3 H3F 56.3 . .
H3C C3 H3F 141.1 . .
H3D C3 H3F 109.5 . .
H3E C3 H3F 109.5 . .
loop_
_geom_bond_atom_site_label_1
_geom_bond_atom_site_label_2
_geom_bond_distance
_geom_bond_site_symmetry_2
Zn1 N1 1.989(2) 3_655
Zn1 N1 1.989(2) 28_545
Zn1 N1 1.989(2) .
Zn1 N1 1.989(2) 26
C2 N1 1.334(3) .
C2 N1 1.334(3) 23_656
C2 C3 1.488(6) .
N1 C1 1.372(3) .
C1 C1 1.331(5) 23_656
C1 H1 0.9300 .
C3 H3A 0.9600 .
C3 H3B 0.9600 .
C3 H3C 0.9600 .
C3 H3D 0.9600 .
C3 H3E 0.9600 .
C3 H3F 0.9600 .
loop_
_geom_torsion_atom_site_label_1
_geom_torsion_atom_site_label_2
_geom_torsion_atom_site_label_3
_geom_torsion_atom_site_label_4
_geom_torsion
_geom_torsion_site_symmetry_1
_geom_torsion_site_symmetry_4
N1 C2 N1 C1 1.3(4) 23_656 .
C3 C2 N1 C1 -176.5(4) . .
N1 C2 N1 Zn1 179.47(10) 23_656 .
C3 C2 N1 Zn1 1.6(5) . .
N1 Zn1 N1 C2 -51.6(2) 3_655 .
N1 Zn1 N1 C2 68.4(2) 28_545 .
N1 Zn1 N1 C2 -171.6(3) 26 .
N1 Zn1 N1 C1 126.2(3) 3_655 .
N1 Zn1 N1 C1 -113.8(3) 28_545 .
N1 Zn1 N1 C1 6.2(2) 26 .
C2 N1 C1 C1 -0.8(2) . 23_656
Zn1 N1 C1 C1 -178.96(13) . 23_656
